Repository: cjhvanbakel/33BFP

## README
This File contains MATLAB R2023b scripts used for my bachelor project on fiber splicing.<br>
For more information, how it was implemented, look into the final report.

The instruments folder contains files to control the instruments used.<br>
The functions folder contains helper functions.<br>
The raw Data folder contains the data optained during the project.<br>

The loss_distribution_gaussian.m file contaisn code to create a gaussian distributions of a given dataset, for the figures in the report.<br>
The Splicing_measurements.m contains the main file fore conducting the measurements.<br>
The Loss_vs_gap.m file contaisn code to create the main figure in the results section.<br>

File: Splice_data.csv
id,MeasurementType,Who,Type,Membrane,Arc_time,Arc_power,Gap_offset,Gap,Overlap,Laser_power,OP_before,V_avg_before_splice,L_cleave_angle,R_cleave_angle,L_fiber_angle,R_fiber_angle,Splice_loss_machine,MFD_mismatch,Core_bending,Axis_offset,OP_after,V_avg_after_splice,System_loss,Splice_loss,Total_loss,Result,Loss_difference,Percent_Off,Total_cleave_angle,Total_Fiber_Angle
1,Reference,Chris,Silica,NaN,NaN,NaN,NaN,NaN,NaN,0.5,0.437745016,4.377450156,NaN,NaN,NaN,NaN,NaN,NaN,NaN,NaN,NaN,NaN,0.577487942659034,NaN,NaN,reference,NaN,NaN,NaN,NaN
2,Splice,Chris,Silica,0,3000,15,45,90,10,0.5,0.437745016,4.377450156,3.3,0.3,0.1,0,0.02,0,0.01,0.01,0.433728806,4.337288062,0.577487942659034,0.040029433942551,0.617517376601585,pass,0.020029433942551,50.0367653744407,3.6,0.1
3,Splice,Chris,Silica,0,3000,15,0,15,10,0.5,0.437745016,4.377450156,1,6.5,0,0,0.01,0,0.01,0,0.41430614,4.143061399,0.577487942659034,0.238998404977218,0.816486347636252,pass,0.228998404977218,95.8158716578241,7.5,0
4,Splice,Chris,Silica,0,3000,15,0,15,10,0.5,0.4377450156,4.377450156,0.8,7.6,0.4,0,0.01,0,0.01,0,0.421283514318302,4.21283514318302,0.577487946627504,0.166467450412596,0.7439553970401,pass,0.156467450412596,93.9928196321776,8.4,0.4
5,Splice,Chris,Silica,0,3000,15,0,15,10,0.5,0.4377450156,4.377450156,0.9,0.6,0,0,0.01,0,0,0.01,0.434386307077778,4.34386307077778,0.577487946627504,0.0334508290437807,0.610938775671284,pass,0.0234508290437807,70.1053747071203,1.5,0
6,Splice,Lev,Silica,0,3000,15,0,15,10,0.5,0.4377450156,4.377450156,0.5,1,0.3,0,0.01,0,0,0,0.436492810041783,4.36492810041783,0.577487946627504,0.0124411531987279,0.589929099826232,pass,0.00244115319872795,19.6215990570516,1.5,0.3
7,Splice,Lev,Silica,0,3000,15,25,50,10,0.5,0.4377450156,4.377450156,1.2,3.8,0.2,0,0.01,0,0.01,0,0.429841648596639,4.29841648596639,0.577487946627504,0.0791271643458744,0.656615110973378,pass,0.0691271643458744,87.3621150427067,5,0.2
8,Splice,Lev,Silica,0,3000,15,25,50,10,0.5,0.4377450156,4.377450156,1.2,3.8,0.2,0,0.01,0,0,0.01,0.429701524473389,4.29701524473389,0.577487946627504,0.0805431521858046,0.658031098813308,pass,0.0705431521858046,87.5842952149041,5,0.2
9,Splice,Lev,Silica,0,3000,15,20,10,10,0.5,0.4377450156,4.377450156,1.2,2.8,0,0,0.01,0,0.01,0.01,0.434799868111732,4.34799868111732,0.577487946627504,0.0293180599396025,0.606806006567106,pass,0.0193180599396025,65.8913310751094,4,0
10,Splice,Lev,Silica,0,3000,15,150,10,10,0.5,0.4377450156,4.377450156,0.5,1.7,0,0,1.22,0,0.01,1.21,0.309996420277311,3.09996420277311,0.577487946627504,1.49864530880244,2.07613325542994,fail,0.278645308802435,18.593145900887,2.2,0
11,Splice,Lev,Silica,0,3000,15,150,10,10,0.5,0.4377450156,4.377450156,0.5,1.7,0,0,1.18,0,0.01,1.17,0.301669606602778,3.01669606602778,0.577487946627504,1.61689652728693,2.19438447391443,fail,0.436896527286931,27.0206856106013,2.2,0
12,Splice,Lev,Silica,0,3000,15,150,10,10,0.5,0.4377450156,4.377450156,0.5,1.7,0,0,1.15,0,0.01,1.14,0.296923879373259,2.96923879373259,0.577487946627504,1.6857608360633,2.26324878269081,fail,0.535760836063303,31.781544843244,2.2,0
13,Splice,Lev,Silica,0,3000,15,75,10,10,0.5,0.4377450156,4.377450156,4.7,0.6,0.2,0,0.21,0,0.04,0.17,0.406500966289694,4.06500966289694,0.577487946627504,0.321596273845511,0.899084220473014,pass,0.111596273845511,34.7007359603674,5.3,0.2
14,Splice,Lev,Silica,0,3000,15,75,10,10,0.5,0.4377450156,4.377450156,4.7,0.6,0.2,0,0.14,0,0.03,0.11,0.408881131938719,4.08881131938719,0.577487946627504,0.296241394318719,0.873729340946222,pass,0.156241394318719,52.7412432276843,5.3,0.2
15,Splice,Lev,Silica,0,3000,15,50,10,10,0.5,0.4377450156,4.377450156,1,0.6,0,0,0.04,0,0,0.04,0.426620916392758,4.26620916392758,0.577487946627504,0.111790654251418,0.689278600878921,pass,0.0717906542514177,64.2188336155187,1.6,0

File: Splice_data_1805.csv
id,Who,Type,Membrane,Arc_time,Arc_power,Gap_offset,Laser_power,OP_before,L_cleave_angle,R_cleave_angle,L_fiber_angle,R_fiber_angle,Splice_loss_machine,MFD_mismatch,Core_bending,Axis_offset,OP_after,Splice_loss,System_loss,Total_loss,Result,Loss_difference,Percent_Off,Total_cleave_angle,Total_Fiber_Angle,V_avg_after_splice,V_avg_before_splice
1,Chris,Silica,0,2000,20,0,0.5,0.379489966501729,0,0,0,0,0,0,0,0,0.37951118381483,-0.000242807589926479,1.19769706451127,1.19745425692135,pass,-0.000242807589926479,100,0,0,NaN,NaN
2,Chris,Silica,0,2000,20,0,0.5,0.379533562085661,0,0,0,0,0,0,0,0,0.379526929030471,7.59017048304436e-05,1.19719817822265,1.19727407992748,pass,7.59017048304436e-05,100,0,0,NaN,NaN
3,Chris,Silica,0,2000,20,0,0.5,0.379641038356676,0,0,0,0,0,0,0,0,0.379647882578591,-7.82945128981243e-05,1.19596851770129,1.19589022318839,pass,-7.82945128981243e-05,100,0,0,NaN,NaN
4,Chris,Silica,0,2000,20,0,0.5,0.379696380754414,0,0,0,0,0,0,0,0,0.379693171597884,3.67062983211667e-05,1.19533546848257,1.19537217478089,pass,3.67062983211667e-05,100,0,0,NaN,NaN
5,Chris,Silica,0,2000,20,0,0.5,0.379660788146067,0,0,0,0,0,0,0,0,0.379660034598753,8.61984632869786e-06,1.19574259372076,1.19575121356709,pass,8.61984632869786e-06,100,0,0,NaN,NaN
6,Chris,Silica,0,2000,20,0,0.5,0.416955882590965,0,0,0,0,0,0,0,0,0.412374695962199,0.0479809707264109,0.788798989087963,0.836779959814374,pass,0.0479809707264109,100,0,0,NaN,NaN
7,Chris,Silica,0,2000,20,0,0.5,0.413371502876729,0,0,0,0,0,0,0,0,0.413399148505663,-0.000290439533120107,0.826294705304097,0.826004265770977,pass,-0.000290439533120107,100,0,0,4.34069105930946,4.34040078020565
8,Chris,Silica,0,2000,20,0,0.5,0.420412752227106,0,0,0,0,0,0,0,0,0.420400881233211,0.000122631387943744,0.752941234834564,0.753063866222508,pass,0.000122631387943744,100,0,0,4.41420925294872,4.41433389838461
9,Chris,Silica,0,2000,20,0,0.5,0.154127794344322,3.3,0.3,0.1,0,0.02,0.02,0,0,0.407358113206023,-4.22095406965852,5.11089040881016,0.889936339151636,pass,-4.24095406965852,100.473826525234,3.6,0.1,4.27726018866324,1.61834184061538
